Repository: mcremades/batFEM

# BatFEM
Li-ion battery electrochemical models implemented in FEniCS. Includes versions for pseudo-2 dimensional model, single particle and enhanced single particle models.

File: json_battery/electrolytes/LiPF6_EC:DMC_Ecker2015.json
{
  "name": "LiPF6 in EC:DMC",
  "diffusionConstant": {"unit":["mol/m3", "m**2/s"], 
                        "type":"function", 
                        "value": "(1.38e-23/(96458.33*1.60e-19))*(0.2667*(1e-3*c_e)**3-1.2983*(1e-3*c_e)**2+1.7919*(1e-3*c_e)+0.1726)*T/c_e"
                      },
  "ionicConductivity": {"unit":["mol/m3", "S/m"],
                        "type":"function",
                        "value": "0.2667*(1e-3*c_e)**3-1.2983*(1e-3*c_e)**2+1.7919*(1e-3*c_e)+0.1726",
                        "arrhenius":{
                              "activationEnergy": {"unit":"J/mol", "value":17100},
                              "referenceTemperature": {"unit":"K", "value":296.00}
                            }
                      },
  "transferenceNumber": {"unit": "-", "type":"constant", "value": 0.26},
  "density": {"unit": "kg/m3", "value": 1.2e+03},
  "initialConcentration": {"unit": "mol/m3", "value": 1.0e+03},
  "solventDiffusionConstant": {"unit": "m**2/s", "value":2.0e-12},
  "solventConcentration": {"unit": "mol/L", "value": 4.541e+00}
}

File: json_battery/electrolytes/LiPF6_EC:DMC_Marquis2019.json
{
  "name": "LiPF6 in EC:DMC",
  "diffusionConstant": {"unit":["mol/m3", "m**2/s"], 
                        "type":"function", 
                        "value": "5.34e-10*exp(-0.65*c_e/1000)"
                      },
  "ionicConductivity": {"unit":["mol/m3", "S/m"],
                        "type":"function",
                        "value": "0.0911+1.9101*(c_e/1000)-1.052*(c_e/1000)**2+0.1554*(c_e/1000)**3"
                       },
  "transferenceNumber": {"unit": "-", "type":"constant", "value": 0.4},
  "density": {"unit": "kg/m3", "value": 1.2e+03},
  "heatCapacity": {"unit": "J/kg K", "value": 2000},
  "initialConcentration": {"unit": "mol/m3", "value": 1.0e+03},
  "solventDiffusionConstant": {"unit": "m**2/s", "value":2.0e-12},
  "solventConcentration": {"unit": "mol/L", "value": 4.541e+00}
}

File: json_battery/electrolytes/LiPF6_EC:EMC_Chen2020.json
{
  "name": "LiPF6 in EC:EMC (3:7)",
  "diffusionConstant": {"unit":["mol/m3", "m**2/s"], 
                        "type":"function", 
                        "value": "8.794e-11*(c_e/1000)**2-3.972e-10*(c_e/1000)+4.862e-10"
                      },
  "ionicConductivity": {"unit":["mol/m3", "S/m"],
                        "type":"function",
                        "value": "0.1297*(c_e/1000)**3-2.51*(c_e/1000)**1.5+3.329*(c_e/1000)"
                       },
  "transferenceNumber": {"unit": "-", "type":"constant", "value": 0.2594},
  "density": {"unit": "kg/m3", "value": 1.2e+03},
  "initialConcentration": {"unit": "mol/m3", "value": 1.0e+03},
  "solventDiffusionConstant": {"unit": "m**2/s", "value":2.0e-12},
  "solventConcentration": {"unit": "mol/L", "value": 4.541e+00}
}

File: json_battery/electrolytes/LiPF6_EC:EMC_Prada2013.json
{
  "name": "LiPF6 in EC:EMC (3:7",
  "diffusionConstant": {"unit":["mol/m3", "m**2/s"], 
                        "type":"constant", 
                        "value": 2.0e-10
                      },
  "ionicConductivity": {"unit":["mol/m3", "S/m"],
                        "type":"function",
                        "value": "(4.1253e-4+5.007*(c_e/1e6)-4721.2*(c_e/1e6)**2+1.5094e6*(c_e/1e6)**3-1.6018e8*(c_e/1e6)**4)*1e3"
                       },
  "transferenceNumber": {"unit": "-", "type":"constant", "value": 0.36},
  "density": {"unit": "kg/m3", "value": 1.2e+03},
  "initialConcentration": {"unit": "mol/m3", "value": 1.2e+03},
  "solventDiffusionConstant": {"unit": "m**2/s", "value":2.0e-12},
  "solventConcentration": {"unit": "mol/L", "value": 4.541e+00}
}
